Repository: GermanOmar/LPBF

# Predicting the relative density of stainless steel and aluminum alloys manufactured by L-PBF using machine learning 

Metal additive manufacturing is a disruptive technology that is changing how various alloys are processed. Although this technology has several advantages over conventional manufacturing, it is still necessary to standardize its properties, which are dependent on the relative density (RD). In addition, since experimental designs are costly, one solution is using machine learning algorithms that allow the effects of variations in the processing parameters on the resulting density of the additively manufactured components to be anticipated.

File: DataSS.txt
Power	Speed 	Hatch 	Thickness	Spot	Energy	PSD 	Atmosphere	 Geometry	 Strategy	RD
200	800	0.1	0.03	0.07	83.33	35.50	1	2	1	99.99
275	1000	0.12	0.03	0.07	76.39	35.50	1	2	1	99.98
350	1200	0.12	0.03	0.07	81.02	35.50	1	2	1	99.98
200	800	0.08	0.03	0.07	104.17	35.50	1	2	1	99.98
200	800	0.12	0.03	0.07	69.44	35.50	1	2	1	99.97
350	800	0.12	0.03	0.07	121.53	35.50	1	2	1	99.93
175	700	0.08	0.03	0.1	104.17	27.82	1	1	2	99.93
200	600	0.12	0.03	0.07	92.59	35.50	1	2	1	99.92
275	800	0.12	0.03	0.07	95.49	35.50	1	2	1	99.91
200	800	0.14	0.03	0.07	59.52	35.50	1	2	1	99.91
175	668	0.12	0.03	0.1	72.77	36.00	1	1	1	99.90
125	600	0.12	0.03	0.07	57.87	35.50	1	2	1	99.90
275	600	0.12	0.03	0.07	127.31	35.50	1	2	1	99.90
350	1000	0.12	0.03	0.07	97.22	35.50	1	2	1	99.90
200	800	0.12	0.03	0.07	69.44	35.50	1	2	1	99.89
200	1000	0.12	0.03	0.07	55.56	35.50	1	2	1	99.88
175	900	0.08	0.03	0.1	81.02	27.82	1	1	2	99.88
275	1400	0.12	0.03	0.07	54.56	35.50	1	2	1	99.87
150	781	0.08	0.03	0.085	80.03	30.37	1	1	7	99.84
150	446	0.14	0.03	0.085	80.08	30.37	1	1	7	99.84
200	800	0.16	0.03	0.07	52.08	35.50	1	2	1	99.84
200	1200	0.12	0.03	0.07	46.30	35.50	1	2	1	99.83
130	700	0.06	0.02	0.055	154.76	30.00	2	2	3	99.81
350	1400	0.12	0.03	0.07	69.44	35.50	1	2	1	99.78
275	1200	0.12	0.03	0.07	63.66	35.50	1	2	1	99.77
130	700	0.06	0.02	0.055	154.76	30.00	2	2	3	99.75
350	600	0.12	0.03	0.07	162.04	35.50	1	2	1	99.74
175	750	0.12	0.03	0.085	64.81	30.37	1	1	7	99.73
175	500	0.08	0.03	0.1	145.83	27.82	1	1	2	99.73
350	1800	0.12	0.03	0.07	54.01	35.50	1	2	1	99.71
200	900	0.08	0.03	0.1	92.59	27.82	1	1	2	99.71
200	1042	0.08	0.03	0.085	79.97	30.37	1	1	7	99.70
200	700	0.08	0.03	0.1	119.05	27.82	1	1	2	99.66
275	1800	0.12	0.03	0.07	42.44	35.50	1	2	1	99.62
150	500	0.08	0.03	0.1	125.00	27.82	1	1	2	99.62
200	1100	0.04	0.03	0.1	151.52	27.82	1	1	2	99.62
150	700	0.08	0.03	0.1	89.29	27.82	1	1	2	99.59
175	18.76	0.056	0.4	0.075	416.44	35.00	1	1	7	99.54
200	510.99	0.076	0.05	0.07	103	30	7	3	4	99.52
100	925	0.06	0.02	0.05	90.09	35.50	7	4	3	99.52
125	800	0.12	0.03	0.07	43.40	35.50	1	2	1	99.51
200	377.04	0.103	0.05	0.07	103	30	7	3	4	99.50
200	400	0.12	0.03	0.07	138.89	35.50	1	2	1	99.49
200	684.81	0.099	0.05	0.07	59	30	7	3	4	99.49
200	658.22	0.103	0.05	0.07	59	30	7	3	4	99.46
200	658.22	0.103	0.05	0.07	59	30	7	3	4	99.46
200	296.30	0.075	0.05	0.07	180	30	7	3	4	99.46
350	2200	0.12	0.03	0.07	44.19	35.50	1	2	1	99.46
100	111	0.12	0.05	0.2	150.15	40.80	1	1	6	99.45
100	694	0.08	0.02	0.05	90.06	35.50	7	4	3	99.44
200	1400	0.12	0.03	0.07	39.68	35.50	1	2	1	99.44
200	510.99	0.076	0.05	0.07	103	30	7	3	4	99.41
100	700	0.08	0.02	0.05	89.29	35.50	7	4	3	99.40
125	21.44	0.056	0.35	0.075	297.46	35.00	1	1	7	99.40
200	560.30	0.121	0.05	0.07	59	30	7	3	4	99.36
200	296.30	0.075	0.05	0.07	180	30	7	3	4	99.36
200	1100	0.08	0.03	0.1	75.76	27.82	1	1	2	99.36
200	1100	0.08	0.03	0.1	75.76	27.82	1	1	2	99.36
200	1100	0.08	0.03	0.1	75.76	27.82	1	1	2	99.36
150	400	0.08	0.03	0.07	156.25	17.00	7	1	7	99.35
200	684.81	0.099	0.05	0.07	59	30	7	3	4	99.35
200	560.30	0.121	0.05	0.07	59	30	7	3	4	99.31
150	350.92	0.083	0.05	0.07	103	30	7	3	4	99.31
150	500	0.08	0.04	0.07	93.75	30.00	7	1	4	99.30
175	668	0.12	0.03	0.1	72.77	36.00	1	1	4	99.30
150	1100	0.08	0.03	0.1	56.82	27.82	1	1	2	99.28
150	420.23	0.121	0.05	0.07	59	30	7	3	4	99.27
150	303.40	0.096	0.05	0.07	103	30	7	3	4	99.27
200	595	0.14	0.03	0.085	80.03	30.37	1	1	7	99.27
175	26.28	0.056	0.46	0.075	258.50	35.00	1	1	7	99.27
200	377.04	0.103	0.05	0.07	103	30	7	3	4	99.26
100	1388	0.04	0.02	0.05	90.06	35.50	7	4	3	99.24
150	251.09	0.116	0.05	0.07	103	30	7	3	4	99.24
150	303.40	0.096	0.05	0.07	103	30	7	3	4	99.22
200	233.92	0.095	0.05	0.07	180	30	7	3	4	99.21
80	700	0.04	0.02	0.05	142.86	35.50	7	4	3	99.21
150	900	0.08	0.03	0.1	69.44	27.82	1	1	2	99.21
150	513.61	0.099	0.05	0.07	59	30	7	3	4	99.19
100	925	0.06	0.02	0.05	90.09	35.50	7	4	3	99.16
100	1500	0.04	0.02	0.05	83.33	35.50	7	4	3	99.13
150	420.23	0.121	0.05	0.07	59	30	7	3	4	99.12
125	400	0.12	0.03	0.07	86.81	35.50	1	2	1	99.09
275	2200	0.12	0.03	0.07	34.72	35.50	1	2	1	99.09
100	1388	0.04	0.02	0.05	90.06	35.50	7	4	3	99.08
150	513.61	0.099	0.05	0.07	59	30	7	3	4	99.05
80	700	0.08	0.02	0.05	71.43	35.50	7	4	3	99.02
100	925	0.06	0.02	0.05	90.09	35.50	7	4	3	99.01
150	400	0.08	0.04	0.07	117.19	30.00	7	1	4	99.00
175	668	0.12	0.03	0.1	72.77	36.00	1	1	1	99.00
180	1400	0.050	0.03	0.05	85.71	26	1	1	5	99.00
100	694	0.08	0.02	0.05	90.06	35.50	7	4	3	98.98
150	498.50	0.102	0.05	0.07	59	30	7	3	4	98.93
200	320.95	0.121	0.05	0.07	103	30	7	3	4	98.93
175	26.28	0.018	0.46	0.075	804.23	35.00	1	1	7	98.93
150	400	0.08	0.03	0.07	156.25	17.00	7	1	7	98.93
150	498.50	0.102	0.05	0.07	59	30	7	3	4	98.92
100	700	0.04	0.02	0.05	178.57	35.50	7	4	3	98.92
100	1388	0.04	0.02	0.05	90.06	35.50	7	4	3	98.92
100	462	0.12	0.02	0.05	90.19	35.50	7	4	3	98.90
175	26.28	0.037	0.46	0.075	391.25	35.00	1	1	7	98.85
100	694	0.08	0.02	0.05	90.06	35.50	7	4	3	98.84
150	400	0.09	0.03	0.07	138.89	17.00	7	1	7	98.76
175	1100	0.08	0.03	0.1	66.29	27.82	1	1	2	98.76
275	400	0.12	0.03	0.07	190.97	35.50	1	2	1	98.74
225	700	0.09	0.02	0.08	178.57	38.00	7	1	7	98.73
200	320.95	0.121	0.05	0.07	103	30	7	3	4	98.72
150	750	0.12	0.03	0.085	55.56	30.37	1	1	7	98.72
300	1000	0.09	0.02	0.08	166.67	38.00	7	1	7	98.71
225	1000	0.09	0.02	0.08	125.00	38.00	7	1	7	98.71
225	1000	0.09	0.02	0.08	125.00	38.00	7	1	7	98.68
225	1000	0.09	0.02	0.08	125.00	38.00	7	1	7	98.67
225	1000	0.09	0.02	0.08	125.00	38.00	7	1	7	98.65
150	350.92	0.083	0.05	0.07	103	30	7	3	4	98.65
269.6	1178.4	0.07	0.02	0.08	163.42	38.00	7	1	7	98.63
225	1000	0.09	0.02	0.08	125.00	38.00	7	1	7	98.63
269.6	821.6	0.07	0.02	0.08	234.39	38.00	7	1	7	98.62
225	1000	0.09	0.02	0.08	125.00	38.00	7	1	7	98.62
180.4	821.6	0.11	0.02	0.08	99.81	38.00	7	1	7	98.61
100	111	0.12	0.05	0.2	150.15	40.80	1	1	6	98.60
200	1300	0.08	0.03	0.1	64.10	27.82	1	1	2	98.54
269.6	821.6	0.11	0.02	0.08	149.15	38.00	7	1	7	98.53
100	591	0.07	0.03	0.09	80.57	38.00	1	1	4	98.50
100	462	0.12	0.02	0.05	90.19	35.50	7	4	3	98.46
140	800	0.07	0.02	0.075	125.00	23.60	2	3	4	98.44
225	1000	0.06	0.02	0.08	187.50	38.00	7	1	7	98.43
80	300	0.08	0.02	0.05	166.67	35.50	7	4	3	98.38
269.6	1178.4	0.11	0.02	0.08	103.99	38.00	7	1	7	98.38
150	1000	0.09	0.02	0.08	83.33	38.00	7	1	7	98.37
225	1300	0.09	0.02	0.08	96.15	38.00	7	1	7	98.37
200	200	0.12	0.03	0.07	277.78	35.50	1	2	1	98.35
80	1500	0.04	0.02	0.05	66.67	35.50	7	4	3	98.33
225	1000	0.12	0.02	0.08	93.75	38.00	7	1	7	98.33
180.4	821.6	0.07	0.02	0.08	156.84	38.00	7	1	7	98.31
150	183.15	0.091	0.05	0.07	180	30	7	3	4	98.31
150	150	0.09	0.05	0.035	222.22	30.00	1	2	7	98.30
160	1000	0.07	0.02	0.075	114.29	23.60	2	3	4	98.28
180.4	1178.4	0.07	0.02	0.08	109.35	38.00	7	1	7	98.25
180.4	1178.4	0.11	0.02	0.08	69.59	38.00	7	1	7	98.25
150	450	0.08	0.03	0.07	138.89	17.00	7	1	7	98.23
150	600	0.06	0.03	0.07	138.89	17.00	7	1	7	98.23
160	800	0.07	0.03	0.075	95.24	23.60	2	3	4	98.23
200	750	0.11	0.05	0.07	48.48	26.25	7	1	4	98.21
150	600	0.08	0.04	0.07	78.13	30.00	7	1	4	98.20
125	21.44	0.018	0.35	0.075	925.43	35.00	1	1	7	98.15
150	157.23	0.106	0.05	0.07	180	30	7	3	4	98.13
100	1700	0.06	0.02	0.05	49.02	35.50	7	4	3	98.12
150	251.09	0.116	0.05	0.07	103	30	7	3	4	98.08
200	238.95	0.093	0.05	0.07	180	30	7	3	4	98.02
175	18.76	0.037	0.4	0.075	630.29	35.00	1	1	7	98.02
100	167	0.12	0.05	0.2	99.80	40.80	1	1	6	98.00
100	400	0.1	0.03	0.09	83.33	38.00	1	1	4	98.00
175	668	0.12	0.03	0.1	72.77	36.00	1	1	3	98.00
200	1100	0.08	0.04	0.1	56.82	27.82	1	1	2	97.93
200	2000	0.06	0.03	0.07	55.56	14.63	1	3	4	97.92
200	233.92	0.095	0.05	0.07	180	30	7	3	4	97.88
150	500	0.08	0.03	0.07	125.00	17.00	7	1	7	97.87
150	400	0.1	0.03	0.07	125.00	17.00	7	1	7	97.87
100	462	0.12	0.02	0.05	90.19	35.50	7	4	3	97.85
175	18.76	0.018	0.4	0.075	1295.61	35.00	1	1	7	97.80
107	1400	0.050	0.03	0.05	50.95	26	1	1	5	97.74
120	800	0.050	0.03	0.05	100	26	1	1	5	97.74
120	800	0.050	0.03	0.05	100	26	1	1	5	97.74
120	800	0.050	0.04	0.05	75	26	1	1	5	97.74
120	1100	0.050	0.04	0.05	54.55	26	1	1	5	97.74
120	1400	0.050	0.04	0.05	42.86	26	1	1	5	97.74
120	1700	0.050	0.03	0.05	47.06	26	1	1	5	97.74
160	1000	0.050	0.03	0.05	106.67	26	1	1	5	97.74
160	2000	0.050	0.03	0.05	53.33	26	1	1	5	97.74
180	1400	0.050	0.03	0.05	85.71	26	1	1	5	97.74
180	1400	0.050	0.04	0.05	64.29	26	1	1	5	97.74
200	1400	0.050	0.03	0.05	95.24	26	1	1	5	97.74
240	2800	0.050	0.03	0.05	57.14	26	1	1	5	97.74
140	1000	0.06	0.02	0.075	116.67	23.60	2	3	4	97.73
100	250	0.114	0.05	0.2	70.18	40.80	1	1	6	97.70
200	1500	0.08	0.03	0.1	55.56	27.82	1	1	2	97.70
125	21.44	0.037	0.35	0.075	450.21	35.00	1	1	7	97.65
100	300	0.08	0.02	0.05	208.33	35.50	7	4	3	97.63
200	1100	0.12	0.03	0.1	50.51	27.82	1	1	2	97.63
200	1100	0.08	0.05	0.1	45.45	27.82	1	1	2	97.62
100	600	0.08	0.03	0.09	69.44	38.00	1	1	4	97.60
200	698	0.11	0.05	0.07	52.10	26.25	7	1	4	97.50
140	1000	0.08	0.02	0.075	87.50	23.60	2	3	4	97.49
150	714	0.14	0.03	0.085	50.02	30.37	1	1	7	97.46
125	1100	0.08	0.03	0.1	47.35	27.82	1	1	2	97.40
200	1667	0.08	0.03	0.085	49.99	30.37	1	1	7	97.38
150	219.30	0.076	0.05	0.07	180	30	7	3	4	97.37
80	300	0.04	0.02	0.05	333.33	35.50	7	4	3	97.36
200	952	0.14	0.03	0.085	50.02	30.37	1	1	7	97.35
150	183.15	0.091	0.05	0.07	180	30	7	3	4	97.32
200	577	0.11	0.05	0.07	63.02	26.25	7	1	4	97.23
200	2000	0.06	0.03	0.07	55.56	14.63	1	3	4	97.22
100	400	0.03	0.03	0.09	277.78	38.00	1	1	4	97.20
100	120	0.111	0.05	0.2	150.15	40.80	1	1	6	97.14
140	800	0.06	0.03	0.075	97.22	23.60	2	3	4	97.06
150	125	0.09	0.05	0.035	266.67	30.00	1	2	7	97.00
150	175	0.09	0.05	0.035	190.48	30.00	1	2	7	97.00
200	2000	0.06	0.03	0.07	55.56	14.63	1	3	4	97.00
150	219.30	0.076	0.05	0.07	180	30	7	3	4	96.92
160	1000	0.06	0.03	0.075	88.89	23.60	2	3	4	96.91
100	239	0.111	0.05	0.2	75.39	40.80	1	1	6	96.80
125	200	0.12	0.03	0.07	173.61	35.50	1	2	1	96.79
120	500	0.08	0.03	0.07	100.00	17.00	7	1	7	96.72
100	111	0.12	0.05	0.2	150.15	40.80	1	1	6	96.70
150	700	0.07	0.03	0.07	102.04	17.00	7	1	7	96.68
150	700	0.06	0.03	0.07	119.05	17.00	7	1	7	96.64
150	600	0.07	0.03	0.07	119.05	17.00	7	1	7	96.64
200	500	0.08	0.03	0.1	166.67	27.82	1	1	2	96.64
150	550	0.08	0.03	0.07	113.64	17.00	7	1	7	96.61
200	1800	0.12	0.03	0.07	30.86	35.50	1	2	1	96.60
150	1250	0.08	0.03	0.085	50.00	30.37	1	1	7	96.57
275	2600	0.12	0.03	0.07	29.38	35.50	1	2	1	96.55
75	1050	0.050	0.03	0.05	47.62	26	1	1	5	96.49
90	1400	0.050	0.03	0.05	42.86	26	1	1	5	96.49
120	800	0.050	0.04	0.05	75	26	1	1	5	96.49
120	1100	0.050	0.03	0.05	72.73	26	1	1	5	96.49
120	1400	0.050	0.03	0.05	57.14	26	1	1	5	96.49
120	1400	0.050	0.03	0.05	57.14	26	1	1	5	96.49
140	800	0.08	0.03	0.075	72.92	23.60	2	3	4	96.37
120	300	0.08	0.03	0.07	166.67	17.00	7	1	7	96.35
125	100	0.12	0.03	0.07	347.22	35.50	1	2	1	96.35
175	800	0.11	0.05	0.07	39.77	26.25	7	1	4	96.35
140	900	0.08	0.02	0.05	97.22	31.13	7	3	7	96.28
100	167	0.12	0.05	0.2	99.80	40.80	1	1	6	96.20
160	1000	0.08	0.03	0.075	66.67	23.60	2	3	4	96.20
150	600	0.08	0.03	0.07	104.17	17.00	7	1	7	96.13
120	1000	0.07	0.02	0.075	85.71	23.60	2	3	4	96.12
100	167	0.12	0.05	0.2	99.80	40.80	1	1	6	96.10
140	1200	0.07	0.02	0.075	83.33	23.60	2	3	4	96.10
220	960	0.08	0.04	0.1	71.61	46.00	1	1	7	95.90
150	700	0.08	0.04	0.07	66.96	30.00	7	1	4	95.90
220	960	0.08	0.04	0.1	71.61	46.00	1	1	7	95.80
220	960	0.08	0.04	0.1	71.61	46.00	1	1	7	95.80
220	960	0.08	0.04	0.1	71.61	46.00	1	1	7	95.80
100	120	0.111	0.05	0.2	150.15	40.80	1	1	6	95.70
150	600	0.09	0.03	0.07	92.59	17.00	7	1	7	95.56
150	700	0.08	0.03	0.07	89.29	17.00	7	1	7	95.54
220	960	0.08	0.04	0.1	71.61	46.00	1	1	7	95.50
100	250	0.114	0.05	0.2	70.18	40.80	1	1	6	95.40
220	960	0.08	0.04	0.1	71.61	46.00	1	1	7	95.30
100	400	0.08	0.03	0.07	104.17	17.00	7	1	7	95.24
120	1100	0.050	0.04	0.05	54.55	26	1	1	5	95.24
120	2000	0.050	0.03	0.05	40	26	1	1	5	95.24
150	700	0.08	0.03	0.07	89.29	17.00	7	1	7	95.23
220	960	0.08	0.04	0.1	71.61	46.00	1	1	7	95.20
150	350	0.08	0.03	0.07	178.57	17.00	7	1	7	95.12
350	2600	0.12	0.03	0.07	37.39	35.50	1	2	1	95.09
150	400	0.07	0.03	0.07	178.57	17.00	7	1	7	95.05
160	800	0.08	0.02	0.05	125.00	31.13	7	3	7	95.04
150	157.23	0.106	0.05	0.07	180	30	7	3	4	95.00
120	800	0.07	0.03	0.075	71.43	23.60	2	3	4	94.94
140	1000	0.07	0.03	0.075	66.67	23.60	2	3	4	94.93
350	3400	0.12	0.03	0.07	28.59	35.50	1	2	1	94.90
140	800	0.07	0.04	0.075	62.50	23.60	2	3	4	94.72
140	1000	0.07	0.03	0.075	66.67	23.60	2	3	4	94.68
200	238.95	0.093	0.05	0.07	180	30	7	3	4	94.65
140	1000	0.07	0.03	0.075	66.67	23.60	2	3	4	94.53
150	700	0.09	0.03	0.07	79.37	17.00	7	1	7	94.53
350	3000	0.12	0.03	0.07	32.41	35.50	1	2	1	94.40
160	1200	0.07	0.03	0.075	63.49	23.60	2	3	4	94.34
100	120	0.111	0.05	0.2	150.15	40.80	1	1	6	94.30
160	1000	0.07	0.04	0.075	57.14	23.60	2	3	4	94.29
150	600	0.1	0.03	0.07	83.33	17.00	7	1	7	94.26
200	2200	0.12	0.03	0.07	25.25	35.50	1	2	1	94.23
70	1200	0.06	0.02	0.055	48.61	30.00	2	2	3	94.07
120	1400	0.050	0.04	0.05	42.86	26	1	1	5	93.98
120	1700	0.050	0.03	0.05	47.06	26	1	1	5	93.98
100	175	0.114	0.05	0.2	100.25	40.80	1	1	6	93.90
100	250	0.114	0.05	0.2	70.18	40.80	1	1	6	93.80
100	239	0.12	0.05	0.2	69.74	40.80	1	1	6	93.80
200	1100	0.08	0.06	0.1	37.88	27.82	1	1	2	93.80
70	1200	0.06	0.02	0.055	48.61	30.00	2	2	3	93.73
120	1000	0.06	0.03	0.075	66.67	23.60	2	3	4	93.57
275	3000	0.12	0.03	0.07	25.46	35.50	1	2	1	93.52
140	800	0.08	0.02	0.05	109.38	31.13	7	3	7	93.39
140	1200	0.06	0.03	0.075	64.81	23.60	2	3	4	93.33
150	200	0.09	0.05	0.035	166.67	30.00	1	2	7	93.30
150	400	0.06	0.03	0.07	208.33	17.00	7	1	7	93.16
150	800	0.08	0.03	0.07	78.13	17.00	7	1	7	93.13
140	1000	0.06	0.04	0.075	58.33	23.60	2	3	4	92.86
107	1400	0.050	0.03	0.05	50.95	26	1	1	5	92.73
120	1700	0.050	0.04	0.05	35.29	26	1	1	5	92.73
100	1100	0.08	0.03	0.1	37.88	27.82	1	1	2	92.70
100	239	0.12	0.05	0.2	69.74	40.80	1	1	6	92.40
150	800	0.09	0.02	0.05	104.17	31.13	7	3	7	92.08
140	1000	0.08	0.04	0.075	43.75	23.60	2	3	4	91.85
150	800	0.08	0.04	0.07	58.59	30.00	7	1	4	91.70
140	1200	0.08	0.03	0.075	48.61	23.60	2	3	4	91.52
100	400	0.15	0.03	0.09	55.56	38.00	1	1	4	91.20
120	1000	0.08	0.03	0.075	50.00	23.60	2	3	4	91.12
175	700	0.04	0.03	0.1	208.33	27.82	1	1	2	91.03
150	800	0.11	0.05	0.07	34.09	26.25	7	1	4	90.78
120	1200	0.07	0.03	0.075	47.62	23.60	2	3	4	90.70
150	500	0.04	0.03	0.1	250.00	27.82	1	1	2	90.48
150	700	0.08	0.03	0.05	89.29	31.13	7	3	7	90.41
150	700	0.08	0.03	0.05	89.29	31.13	7	3	7	90.36
200	2600	0.12	0.03	0.07	21.37	35.50	1	2	1	90.22
150	700	0.08	0.03	0.05	89.29	31.13	7	3	7	90.18
140	800	0.08	0.02	0.05	109.38	31.13	7	3	7	90.17
120	1000	0.07	0.04	0.075	42.86	23.60	2	3	4	89.61
160	700	0.08	0.02	0.05	142.86	31.13	7	3	7	89.59
150	700	0.1	0.03	0.07	71.43	17.00	7	1	7	89.50
150	800	0.07	0.02	0.05	133.93	31.13	7	3	7	89.49
100	250	0.08	0.03	0.07	166.67	17.00	7	1	7	89.31
140	1200	0.07	0.04	0.075	41.67	23.60	2	3	4	89.25
150	800	0.08	0.03	0.05	78.13	31.13	7	3	7	89.24
160	900	0.08	0.02	0.05	111.11	31.13	7	3	7	89.19
150	800	0.07	0.04	0.05	66.96	31.13	7	3	7	89.11
160	800	0.07	0.03	0.05	95.24	31.13	7	3	7	89.06
90	1400	0.050	0.04	0.05	32.14	26	1	1	5	88.97
120	700	0.08	0.03	0.07	71.43	17.00	7	1	7	88.74
140	800	0.07	0.03	0.05	83.33	31.13	7	3	7	88.49
150	800	0.07	0.02	0.05	133.93	31.13	7	3	7	88.29
140	700	0.08	0.02	0.05	125.00	31.13	7	3	7	87.92
150	1000	0.08	0.03	0.07	62.50	17.00	7	1	7	87.78
30	300	0.050	0.03	0.05	66.67	26	1	1	5	87.72
150	900	0.08	0.03	0.05	69.44	31.13	7	3	7	87.71
160	800	0.08	0.04	0.05	62.50	31.13	7	3	7	87.64
160	800	0.07	0.03	0.05	95.24	31.13	7	3	7	87.11
150	800	0.09	0.02	0.05	104.17	31.13	7	3	7	86.52
150	900	0.08	0.03	0.05	69.44	31.13	7	3	7	86.38
150	800	0.08	0.03	0.05	78.13	31.13	7	3	7	86.38
140	700	0.08	0.04	0.05	62.50	31.13	7	3	7	86.31
120	900	0.08	0.03	0.07	55.56	17.00	7	1	7	86.27
160	700	0.08	0.04	0.05	71.43	31.13	7	3	7	86.25
150	700	0.07	0.03	0.05	102.04	31.13	7	3	7	86.09
150	700	0.07	0.03	0.05	102.04	31.13	7	3	7	85.95
100	550	0.08	0.03	0.07	75.76	17.00	7	1	7	85.93
100	700	0.08	0.03	0.07	59.52	17.00	7	1	7	85.93
150	900	0.07	0.03	0.05	79.37	31.13	7	3	7	85.89
140	800	0.09	0.03	0.05	64.81	31.13	7	3	7	85.47
107	1400	0.050	0.04	0.05	38.21	26	1	1	5	85.21
150	800	0.08	0.03	0.05	78.13	31.13	7	3	7	85.10

File: Data.txt (part 2 of 3)
Material	PS	D	 Power	 Speed	Hatch 	LT	SS	GF	RD 
3.00	40.00	4.25	170.00	900.00	0.09	0.03	0.10	22.00	95.88
3.00	40.00	4.10	120.00	600.00	0.09	0.03	0.10	22.00	92.62
3.00	40.00	4.41	120.00	700.00	0.07	0.03	0.10	22.00	99.56
3.00	40.00	4.40	230.00	1200.00	0.07	0.03	0.10	22.00	99.43
3.00	40.00	4.38	220.00	800.00	0.09	0.03	0.10	22.00	98.88
3.00	40.00	4.12	250.00	800.00	0.09	0.03	0.10	22.00	93.04
3.00	40.00	4.27	320.00	1000.00	0.07	0.03	0.10	22.00	96.35
3.00	40.00	4.42	150.00	1300.00	0.09	0.03	0.10	22.00	99.77
3.00	40.00	4.17	210.00	1500.00	0.09	0.03	0.10	22.00	94.09
3.00	40.00	4.40	180.00	900.00	0.11	0.03	0.10	22.00	99.34
3.00	40.00	4.40	120.00	640.00	0.09	0.03	0.10	22.00	99.38
3.00	40.00	4.29	170.00	900.00	0.09	0.03	0.10	22.00	96.82
3.00	40.00	4.09	120.00	600.00	0.09	0.03	0.10	22.00	92.33
3.00	40.00	4.41	120.00	700.00	0.07	0.03	0.10	22.00	99.53
3.00	40.00	4.42	230.00	1200.00	0.07	0.03	0.10	22.00	99.72
3.00	40.00	4.38	220.00	800.00	0.09	0.03	0.10	22.00	98.84
3.00	40.00	4.13	250.00	800.00	0.09	0.03	0.10	22.00	93.19
3.00	40.00	4.28	320.00	1000.00	0.07	0.03	0.10	22.00	96.50
3.00	40.00	4.35	280.00	1200.00	0.08	0.03	0.10	1.00	98.30
3.00	26.20	3.54	46.00	325.00	0.10	0.03	0.05	16.99	79.97
3.00	26.20	3.78	35.00	250.00	0.08	0.03	0.05	16.99	85.44
3.00	26.20	4.20	43.00	100.00	0.08	0.03	0.05	16.99	94.71
3.00	26.20	3.99	39.00	325.00	0.06	0.03	0.05	16.99	90.09
3.00	26.20	3.30	39.00	325.00	0.10	0.03	0.05	16.99	74.57
3.00	26.20	4.30	46.00	175.00	0.06	0.03	0.05	16.99	97.06
3.00	26.20	4.24	46.00	325.00	0.06	0.03	0.05	16.99	95.61
3.00	26.20	4.31	39.00	175.00	0.06	0.03	0.05	16.99	97.37
3.00	26.20	4.09	43.00	250.00	0.08	0.03	0.05	16.99	92.35
3.00	26.20	3.41	43.00	400.00	0.08	0.03	0.05	16.99	76.91
3.00	26.20	4.26	50.00	250.00	0.08	0.03	0.05	16.99	96.14
3.00	26.20	4.08	43.00	250.00	0.08	0.03	0.05	16.99	92.20
3.00	26.20	3.47	43.00	250.00	0.12	0.03	0.05	16.99	78.30
3.00	26.20	4.16	39.00	175.00	0.10	0.03	0.05	16.99	93.82
3.00	26.20	4.30	46.00	175.00	0.10	0.03	0.05	16.99	96.99
3.00	26.20	4.09	43.00	250.00	0.08	0.03	0.05	16.99	92.23
3.00	26.20	4.27	43.00	250.00	0.04	0.03	0.05	16.99	96.43
3.00	68.00	4.43	400.00	40.00	0.50	0.20	0.20	24.92	99.99
3.00	68.00	4.43	400.00	40.00	0.60	0.20	0.20	24.92	99.99
3.00	68.00	4.43	400.00	40.00	0.70	0.20	0.20	24.92	99.97
3.00	68.00	4.43	400.00	40.00	0.80	0.20	0.20	24.92	99.90
3.00	68.00	4.43	400.00	60.00	0.40	0.20	0.20	24.92	99.98
3.00	68.00	4.43	400.00	60.00	0.50	0.20	0.20	24.92	99.99
3.00	68.00	4.43	400.00	60.00	0.60	0.20	0.20	24.92	99.98
3.00	68.00	4.43	400.00	60.00	0.70	0.20	0.20	24.92	99.93
3.00	68.00	4.43	400.00	80.00	0.30	0.20	0.20	24.92	99.99
3.00	68.00	4.42	400.00	80.00	0.40	0.20	0.20	24.92	99.81
3.00	68.00	4.42	400.00	80.00	0.50	0.20	0.20	24.92	99.78
3.00	68.00	4.42	400.00	80.00	0.60	0.20	0.20	24.92	99.73
3.00	68.00	4.43	400.00	100.00	0.20	0.20	0.20	24.92	99.94
3.00	68.00	4.42	400.00	100.00	0.30	0.20	0.20	24.92	99.88
3.00	68.00	4.38	400.00	100.00	0.40	0.20	0.20	24.92	98.95
3.00	68.00	4.29	400.00	100.00	0.50	0.20	0.20	24.92	96.89
3.00	31.06	4.22	280.00	2800.00	0.05	0.03	0.10	9.00	95.25
3.00	31.06	4.29	280.00	3000.00	0.06	0.03	0.10	9.00	96.89
3.00	31.06	3.97	280.00	3200.00	0.07	0.03	0.10	9.00	89.55
3.00	31.06	4.11	300.00	2800.00	0.05	0.03	0.10	9.00	92.86
3.00	31.06	4.37	300.00	3000.00	0.06	0.03	0.10	9.00	98.55
3.00	31.06	4.02	300.00	3200.00	0.07	0.03	0.10	9.00	90.78
3.00	31.06	4.01	320.00	2800.00	0.05	0.03	0.10	9.00	90.42
3.00	31.06	4.42	320.00	3000.00	0.06	0.03	0.10	9.00	99.69
3.00	31.06	4.12	320.00	3200.00	0.07	0.03	0.10	9.00	93.02
3.00	31.06	4.40	200.00	800.00	0.07	0.04	0.08	9.00	99.39
3.00	31.06	4.42	250.00	1000.00	0.10	0.04	0.08	9.00	99.73
3.00	31.06	4.35	300.00	1200.00	0.13	0.04	0.08	9.00	98.14
3.00	31.06	4.34	200.00	1000.00	0.13	0.04	0.08	9.00	98.07
3.00	31.06	4.40	250.00	1200.00	0.07	0.04	0.08	9.00	99.32
3.00	31.06	4.39	300.00	800.00	0.10	0.04	0.08	9.00	99.12
3.00	31.06	4.34	200.00	1200.00	0.10	0.04	0.08	9.00	97.87
3.00	31.06	4.34	250.00	800.00	0.13	0.04	0.08	9.00	97.91
3.00	31.06	4.41	300.00	1000.00	0.07	0.04	0.08	9.00	99.50
3.00	34.00	4.41	150.00	1300.00	0.09	0.03	0.10	6.00	99.65
3.00	34.00	4.39	180.00	900.00	0.11	0.03	0.10	6.00	99.04
3.00	34.00	4.41	120.00	700.00	0.07	0.03	0.10	6.00	99.54
3.00	34.00	4.41	230.00	1200.00	0.07	0.03	0.10	6.00	99.57
3.00	34.00	4.38	220.00	800.00	0.09	0.03	0.10	6.00	98.86
3.00	34.00	4.41	120.00	640.00	0.09	0.03	0.10	6.00	99.54
3.00	22.50	4.37	75.00	1000.00	0.08	0.03	0.11	7.00	98.72
3.00	22.50	4.40	75.00	800.00	0.08	0.03	0.11	7.00	99.39
3.00	22.50	4.41	75.00	600.00	0.08	0.03	0.11	7.00	99.46
3.00	22.50	4.40	75.00	400.00	0.08	0.03	0.11	7.00	99.30
3.00	22.50	4.35	75.00	300.00	0.08	0.03	0.11	7.00	98.32
3.00	22.50	4.31	75.00	200.00	0.08	0.03	0.11	7.00	97.32
3.00	22.50	4.30	75.00	150.00	0.08	0.03	0.11	7.00	97.07
3.00	42.00	4.28	175.00	200.00	0.10	0.03	0.09	13.00	96.70
3.00	42.00	4.40	175.00	400.00	0.10	0.03	0.09	13.00	99.40
3.00	42.00	4.42	175.00	600.00	0.10	0.03	0.09	13.00	99.83
3.00	42.00	4.42	175.00	800.00	0.10	0.03	0.09	13.00	99.74
3.00	42.00	4.41	175.00	1000.00	0.10	0.03	0.09	13.00	99.45
3.00	42.00	4.42	175.00	600.00	0.04	0.03	0.09	13.00	99.80
3.00	42.00	4.42	175.00	600.00	0.07	0.03	0.09	13.00	99.88
3.00	42.00	4.42	175.00	600.00	0.10	0.03	0.09	13.00	99.86
3.00	42.00	4.42	175.00	600.00	0.13	0.03	0.09	13.00	99.85
3.00	42.00	4.39	100.00	600.00	0.10	0.03	0.09	13.00	99.10
3.00	42.00	4.42	130.00	600.00	0.10	0.03	0.09	13.00	99.88
3.00	42.00	4.42	160.00	600.00	0.10	0.03	0.09	13.00	99.88
3.00	42.00	4.42	190.00	600.00	0.10	0.03	0.09	13.00	99.86
4.00	28.85	0.00	160.00	650.00	0.05	0.03	0.07	16.00	94.65
4.00	28.85	0.00	160.00	750.00	0.06	0.03	0.07	16.00	95.43
4.00	28.85	0.00	160.00	850.00	0.07	0.03	0.07	16.00	98.09
4.00	28.85	0.00	160.00	950.00	0.08	0.03	0.07	16.00	98.22
4.00	28.85	0.00	200.00	650.00	0.06	0.03	0.07	16.00	96.84
4.00	28.85	0.00	200.00	750.00	0.05	0.03	0.07	16.00	98.89
4.00	28.85	0.00	200.00	850.00	0.08	0.03	0.07	16.00	98.44
4.00	28.85	0.00	200.00	950.00	0.07	0.03	0.07	16.00	97.00
4.00	28.85	0.00	240.00	650.00	0.07	0.03	0.07	16.00	98.31
4.00	28.85	0.00	240.00	750.00	0.08	0.03	0.07	16.00	98.54
4.00	28.85	0.00	240.00	850.00	0.06	0.03	0.07	16.00	98.23
4.00	28.85	0.00	240.00	950.00	0.05	0.03	0.07	16.00	98.52
4.00	28.85	0.00	280.00	650.00	0.08	0.03	0.07	16.00	96.90
4.00	28.85	0.00	280.00	750.00	0.07	0.03	0.07	16.00	98.79
4.00	28.85	0.00	280.00	850.00	0.06	0.03	0.07	16.00	98.97
4.00	28.85	0.00	280.00	950.00	0.05	0.03	0.07	16.00	97.76
4.00	30.30	0.00	465.00	300.00	0.06	0.03	0.06	15.90	98.43
4.00	30.30	0.00	465.00	350.00	0.07	0.03	0.06	15.90	97.79
4.00	30.30	0.00	465.00	400.00	0.08	0.03	0.06	15.90	98.03
4.00	30.30	0.00	465.00	450.00	0.09	0.03	0.06	15.90	98.09
4.00	30.30	0.00	475.00	300.00	0.07	0.03	0.06	15.90	97.68
4.00	30.30	0.00	475.00	350.00	0.08	0.03	0.06	15.90	97.58
4.00	30.30	0.00	475.00	400.00	0.09	0.03	0.06	15.90	98.09
4.00	30.30	0.00	475.00	450.00	0.06	0.03	0.06	15.90	98.69
4.00	30.30	0.00	485.00	300.00	0.08	0.03	0.06	15.90	98.22
4.00	30.30	0.00	485.00	350.00	0.09	0.03	0.06	15.90	97.88
4.00	30.30	0.00	485.00	400.00	0.06	0.03	0.06	15.90	97.72
4.00	30.30	0.00	485.00	450.00	0.07	0.03	0.06	15.90	97.42
4.00	30.30	0.00	495.00	300.00	0.09	0.03	0.06	15.90	97.53
4.00	30.30	0.00	495.00	350.00	0.06	0.03	0.06	15.90	98.27
4.00	30.30	0.00	495.00	400.00	0.07	0.03	0.06	15.90	96.55
4.00	30.30	0.00	495.00	450.00	0.08	0.03	0.06	15.90	96.54
4.00	25.00	0.00	400.00	300.00	0.08	0.03	0.30	3.00	99.15
4.00	25.00	0.00	400.00	500.00	0.10	0.03	0.30	3.00	98.62
4.00	25.00	0.00	400.00	700.00	0.12	0.03	0.30	3.00	98.83
4.00	27.00	0.00	410.00	480.00	0.07	0.03	0.09	20.00	99.08
4.00	27.00	0.00	440.00	480.00	0.07	0.03	0.09	20.00	99.15
4.00	27.00	0.00	410.00	720.00	0.07	0.03	0.09	20.00	99.14
4.00	27.00	0.00	440.00	720.00	0.07	0.03	0.09	20.00	99.17
4.00	27.00	0.00	410.00	480.00	0.11	0.03	0.09	20.00	99.12
4.00	27.00	0.00	440.00	480.00	0.11	0.03	0.09	20.00	99.14
4.00	27.00	0.00	410.00	720.00	0.11	0.03	0.09	20.00	99.14
4.00	27.00	0.00	440.00	720.00	0.11	0.03	0.09	20.00	99.18
4.00	27.00	0.00	400.00	600.00	0.09	0.03	0.09	20.00	99.21
4.00	27.00	0.00	450.00	600.00	0.09	0.03	0.09	20.00	99.25
4.00	27.00	0.00	425.00	400.00	0.09	0.03	0.09	20.00	99.09
4.00	27.00	0.00	425.00	800.00	0.09	0.03	0.09	20.00	99.21
4.00	27.00	0.00	425.00	600.00	0.06	0.03	0.09	20.00	99.17
4.00	27.00	0.00	425.00	600.00	0.12	0.03	0.09	20.00	99.16
4.00	27.00	0.00	425.00	600.00	0.09	0.03	0.09	20.00	99.23
4.00	27.00	0.00	425.00	600.00	0.09	0.03	0.09	20.00	99.18
4.00	27.00	0.00	425.00	600.00	0.09	0.03	0.09	20.00	99.13
4.00	27.00	0.00	425.00	600.00	0.09	0.03	0.09	20.00	99.15
4.00	27.00	0.00	425.00	600.00	0.09	0.03	0.09	20.00	99.14
4.00	27.00	0.00	425.00	600.00	0.09	0.03	0.09	20.00	99.18
4.00	27.00	0.00	290.00	442.00	0.14	0.03	0.08	20.00	94.81
4.00	27.00	0.00	290.00	442.00	0.20	0.03	0.08	20.00	92.86
4.00	27.00	0.00	290.00	858.00	0.14	0.03	0.08	20.00	94.95
4.00	27.00	0.00	290.00	858.00	0.20	0.03	0.08	20.00	91.29
4.00	27.00	0.00	350.00	441.00	0.14	0.03	0.08	20.00	98.95
4.00	27.00	0.00	350.00	441.00	0.20	0.03	0.08	20.00	97.99
4.00	27.00	0.00	350.00	858.00	0.14	0.03	0.08	20.00	98.44
4.00	27.00	0.00	350.00	858.00	0.20	0.03	0.08	20.00	96.27
4.00	27.00	0.00	320.00	650.00	0.12	0.03	0.08	20.00	98.04
4.00	27.00	0.00	320.00	650.00	0.22	0.03	0.08	20.00	95.47
4.00	27.00	0.00	320.00	300.00	0.17	0.03	0.08	20.00	95.47
4.00	27.00	0.00	320.00	1000.00	0.17	0.03	0.08	20.00	93.83
4.00	27.00	0.00	270.00	650.00	0.17	0.03	0.08	20.00	92.36
4.00	27.00	0.00	370.00	650.00	0.17	0.03	0.08	20.00	99.14
4.00	27.00	0.00	320.00	650.00	0.17	0.03	0.08	20.00	97.00
4.00	27.00	0.00	320.00	650.00	0.17	0.03	0.08	20.00	96.60
4.00	27.00	0.00	320.00	650.00	0.17	0.03	0.08	20.00	96.39
4.00	27.00	0.00	320.00	650.00	0.17	0.03	0.08	20.00	96.72
4.00	27.00	0.00	320.00	650.00	0.17	0.03	0.08	20.00	96.45
4.00	27.00	0.00	320.00	650.00	0.17	0.03	0.08	20.00	96.10
4.00	30.27	0.00	350.00	250.00	0.08	0.03	0.10	16.00	95.87
4.00	30.27	0.00	350.00	300.00	0.09	0.03	0.10	16.00	95.64
4.00	30.27	0.00	350.00	350.00	0.10	0.03	0.10	16.00	95.53
4.00	30.27	0.00	350.00	400.00	0.11	0.03	0.10	16.00	95.64
4.00	30.27	0.00	375.00	250.00	0.09	0.03	0.10	16.00	96.54
4.00	30.27	0.00	375.00	300.00	0.08	0.03	0.10	16.00	96.42
4.00	30.27	0.00	375.00	350.00	0.11	0.03	0.10	16.00	96.09
4.00	30.27	0.00	375.00	400.00	0.10	0.03	0.10	16.00	96.42
4.00	30.27	0.00	400.00	250.00	0.10	0.03	0.10	16.00	97.43
4.00	30.27	0.00	400.00	300.00	0.11	0.03	0.10	16.00	96.76
4.00	30.27	0.00	400.00	350.00	0.08	0.03	0.10	16.00	97.09
4.00	30.27	0.00	400.00	400.00	0.09	0.03	0.10	16.00	97.09
4.00	30.27	0.00	425.00	250.00	0.11	0.03	0.10	16.00	97.42
4.00	30.27	0.00	425.00	300.00	0.10	0.03	0.10	16.00	97.65
4.00	30.27	0.00	425.00	350.00	0.09	0.03	0.10	16.00	97.64
4.00	30.27	0.00	425.00	400.00	0.08	0.03	0.10	16.00	96.64
4.00	34.00	0.00	400.00	400.16	0.07	0.03	0.07	4.00	89.30
4.00	34.00	0.00	400.00	249.83	0.09	0.03	0.07	4.00	92.40
4.00	34.00	0.00	400.00	199.93	0.09	0.03	0.07	4.00	99.50
4.00	34.00	0.00	350.00	100.02	0.09	0.03	0.07	4.00	95.40
4.00	32.50	0.00	600.00	1000.00	0.12	0.05	0.15	1.00	98.75
4.00	27.60	0.00	320.00	500.00	0.09	0.03	0.08	24.00	99.13
4.00	27.60	0.00	320.00	600.00	0.09	0.03	0.08	24.00	98.91
4.00	27.60	0.00	320.00	700.00	0.09	0.03	0.08	24.00	99.00
4.00	27.60	0.00	320.00	800.00	0.09	0.03	0.08	24.00	98.92
4.00	27.60	0.00	320.00	900.00	0.09	0.03	0.08	24.00	98.65
4.00	27.60	0.00	320.00	1000.00	0.09	0.03	0.08	24.00	98.49
4.00	27.60	0.00	340.00	500.00	0.09	0.03	0.08	24.00	99.01
4.00	27.60	0.00	340.00	600.00	0.09	0.03	0.08	24.00	99.16
4.00	27.60	0.00	340.00	700.00	0.09	0.03	0.08	24.00	99.09
4.00	27.60	0.00	340.00	800.00	0.09	0.03	0.08	24.00	98.86
4.00	27.60	0.00	340.00	900.00	0.09	0.03	0.08	24.00	98.89
4.00	27.60	0.00	340.00	1000.00	0.09	0.03	0.08	24.00	98.67
4.00	27.60	0.00	355.00	500.00	0.09	0.03	0.08	24.00	99.21
4.00	27.60	0.00	355.00	600.00	0.09	0.03	0.08	24.00	98.98
4.00	27.60	0.00	355.00	700.00	0.09	0.03	0.08	24.00	99.12
4.00	27.60	0.00	355.00	800.00	0.09	0.03	0.08	24.00	98.98
4.00	27.60	0.00	355.00	900.00	0.09	0.03	0.08	24.00	99.00
4.00	27.60	0.00	355.00	1000.00	0.09	0.03	0.08	24.00	98.70
4.00	27.60	0.00	370.00	500.00	0.09	0.03	0.08	24.00	99.21
4.00	27.60	0.00	370.00	600.00	0.09	0.03	0.08	24.00	99.13
4.00	27.60	0.00	370.00	700.00	0.09	0.03	0.08	24.00	99.08
4.00	27.60	0.00	370.00	800.00	0.09	0.03	0.08	24.00	99.26
4.00	27.60	0.00	370.00	900.00	0.09	0.03	0.08	24.00	99.10
4.00	27.60	0.00	370.00	1000.00	0.09	0.03	0.08	24.00	98.79
4.00	30.27	0.00	380.00	700.00	0.06	0.03	0.07	16.00	88.25
4.00	30.27	0.00	380.00	800.00	0.06	0.03	0.07	16.00	86.15
4.00	30.27	0.00	380.00	900.00	0.06	0.03	0.07	16.00	83.80
4.00	30.27	0.00	380.00	1000.00	0.06	0.03	0.07	16.00	81.66
4.00	30.27	0.00	400.00	900.00	0.05	0.03	0.07	16.00	85.49
4.00	30.27	0.00	400.00	900.00	0.06	0.03	0.07	16.00	85.95
4.00	30.27	0.00	400.00	900.00	0.07	0.03	0.07	16.00	85.26
4.00	30.27	0.00	400.00	900.00	0.08	0.03	0.07	16.00	84.47
4.00	30.27	0.00	440.00	900.00	0.05	0.03	0.07	16.00	87.63
4.00	30.27	0.00	440.00	900.00	0.06	0.03	0.07	16.00	87.93
4.00	30.27	0.00	440.00	900.00	0.07	0.03	0.07	16.00	84.92
4.00	30.27	0.00	440.00	900.00	0.08	0.03	0.07	16.00	84.03
4.00	30.27	0.00	460.00	700.00	0.06	0.03	0.07	16.00	90.50
4.00	30.27	0.00	460.00	800.00	0.06	0.03	0.07	16.00	89.81
4.00	30.27	0.00	460.00	900.00	0.06	0.03	0.07	16.00	88.83
4.00	30.27	0.00	460.00	1000.00	0.06	0.03	0.07	16.00	81.87
4.00	33.80	0.00	600.00	600.00	0.11	0.08	0.08	2.00	97.80
4.00	33.80	0.00	600.00	600.00	0.11	0.08	0.08	2.00	97.70
5.00	40.00	0.00	625.00	1400.00	0.35	0.06	0.10	28.00	95.67
5.00	40.00	0.00	950.00	1400.00	0.35	0.06	0.10	28.00	99.15
5.00	40.00	0.00	788.00	2300.00	0.35	0.06	0.10	28.00	94.33
5.00	40.00	0.00	463.00	2300.00	0.35	0.06	0.10	28.00	93.20
5.00	40.00	0.00	300.00	1400.00	0.35	0.06	0.10	28.00	93.94
5.00	40.00	0.00	463.00	500.00	0.35	0.06	0.10	28.00	99.57
5.00	40.00	0.00	788.00	500.00	0.35	0.06	0.10	28.00	96.29
5.00	40.00	0.00	788.00	1700.00	0.40	0.06	0.10	28.00	94.67
5.00	40.00	0.00	463.00	1700.00	0.40	0.06	0.10	28.00	94.25
5.00	40.00	0.00	625.00	800.00	0.40	0.06	0.10	28.00	99.16
5.00	40.00	0.00	788.00	1099.00	0.30	0.06	0.10	28.00	99.77
5.00	40.00	0.00	463.00	1099.00	0.30	0.06	0.10	28.00	95.78
5.00	40.00	0.00	625.00	2000.00	0.30	0.06	0.10	28.00	94.83
5.00	40.00	0.00	300.00	800.00	0.30	0.06	0.10	28.00	94.68
5.00	40.00	0.00	625.00	1400.00	0.35	0.06	0.10	28.00	90.90
5.00	40.00	0.00	950.00	1400.00	0.35	0.06	0.10	28.00	98.68
5.00	40.00	0.00	788.00	2300.00	0.35	0.06	0.10	28.00	80.21
5.00	40.00	0.00	463.00	2300.00	0.35	0.06	0.10	28.00	52.06
5.00	40.00	0.00	300.00	1400.00	0.35	0.06	0.10	28.00	60.51
5.00	40.00	0.00	463.00	500.00	0.35	0.06	0.10	28.00	98.60
5.00	40.00	0.00	788.00	500.00	0.35	0.06	0.10	28.00	93.86
5.00	40.00	0.00	788.00	1700.00	0.40	0.06	0.10	28.00	85.02
5.00	40.00	0.00	463.00	1700.00	0.40	0.06	0.10	28.00	71.78
5.00	40.00	0.00	625.00	800.00	0.40	0.06	0.10	28.00	98.93
5.00	40.00	0.00	788.00	1099.00	0.30	0.06	0.10	28.00	99.51
5.00	40.00	0.00	463.00	1099.00	0.30	0.06	0.10	28.00	94.72
5.00	40.00	0.00	625.00	2000.00	0.30	0.06	0.10	28.00	85.58
5.00	40.00	0.00	300.00	800.00	0.30	0.06	0.10	28.00	87.24
5.00	30.00	0.00	170.00	800.00	0.11	0.03	0.15	23.00	99.08
5.00	30.00	0.00	170.00	1000.00	0.11	0.03	0.15	23.00	99.30
5.00	30.00	0.00	170.00	1200.00	0.11	0.03	0.15	23.00	99.08
5.00	30.00	0.00	170.00	1400.00	0.11	0.03	0.15	23.00	98.55
5.00	30.00	0.00	170.00	1600.00	0.11	0.03	0.15	23.00	97.75
5.00	30.00	0.00	180.00	900.00	0.11	0.03	0.15	23.00	99.02
5.00	30.00	0.00	180.00	1100.00	0.11	0.03	0.15	23.00	99.20
5.00	30.00	0.00	180.00	1400.00	0.11	0.03	0.15	23.00	98.85
5.00	30.00	0.00	180.00	1500.00	0.11	0.03	0.15	23.00	98.65
5.00	30.00	0.00	190.00	800.00	0.11	0.03	0.15	23.00	98.40
5.00	30.00	0.00	190.00	1000.00	0.11	0.03	0.15	23.00	98.80
5.00	30.00	0.00	190.00	1200.00	0.11	0.03	0.15	23.00	99.15
5.00	30.00	0.00	190.00	1400.00	0.11	0.03	0.15	23.00	99.10
5.00	30.00	0.00	190.00	1600.00	0.11	0.03	0.15	23.00	98.85
5.00	30.00	0.00	200.00	800.00	0.11	0.03	0.15	23.00	98.53
5.00	30.00	0.00	200.00	900.00	0.11	0.03	0.15	23.00	98.75
5.00	30.00	0.00	200.00	1000.00	0.11	0.03	0.15	23.00	98.90
5.00	30.00	0.00	200.00	1100.00	0.11	0.03	0.15	23.00	98.90
5.00	30.00	0.00	200.00	1200.00	0.11	0.03	0.15	23.00	99.11
5.00	30.00	0.00	200.00	1300.00	0.11	0.03	0.15	23.00	99.15
5.00	30.00	0.00	200.00	1400.00	0.11	0.03	0.15	23.00	99.35
5.00	30.00	0.00	200.00	1500.00	0.11	0.03	0.15	23.00	99.30
5.00	30.00	0.00	200.00	1600.00	0.11	0.03	0.15	23.00	99.10
5.00	45.00	0.00	200.00	571.43	0.08	0.03	0.08	2.00	97.00
5.00	45.00	0.00	200.00	571.43	0.08	0.03	0.08	2.00	99.30
5.00	41.50	0.00	250.00	1100.00	0.07	0.03	0.08	26.99	98.13
5.00	41.50	0.00	250.00	1100.00	0.10	0.03	0.08	26.99	98.58
5.00	41.50	0.00	250.00	1100.00	0.13	0.03	0.08	26.99	99.33
5.00	41.50	0.00	250.00	1600.00	0.07	0.03	0.08	26.99	99.22
5.00	41.50	0.00	250.00	1600.00	0.10	0.03	0.08	26.99	99.85
5.00	41.50	0.00	250.00	1600.00	0.13	0.03	0.08	26.99	99.37
5.00	41.50	0.00	250.00	2100.00	0.07	0.03	0.08	26.99	99.59
5.00	41.50	0.00	250.00	2100.00	0.10	0.03	0.08	26.99	99.07
5.00	41.50	0.00	250.00	2100.00	0.13	0.03	0.08	26.99	98.66
5.00	41.50	0.00	300.00	1100.00	0.07	0.03	0.08	26.99	98.10
5.00	41.50	0.00	300.00	1100.00	0.10	0.03	0.08	26.99	98.99
5.00	41.50	0.00	300.00	1100.00	0.13	0.03	0.08	26.99	98.32
5.00	41.50	0.00	300.00	1600.00	0.07	0.03	0.08	26.99	98.84
5.00	41.50	0.00	300.00	1600.00	0.10	0.03	0.08	26.99	99.44
5.00	41.50	0.00	300.00	1600.00	0.13	0.03	0.08	26.99	99.29
5.00	41.50	0.00	300.00	2100.00	0.07	0.03	0.08	26.99	99.18
5.00	41.50	0.00	300.00	2100.00	0.10	0.03	0.08	26.99	99.55
5.00	41.50	0.00	300.00	2100.00	0.13	0.03	0.08	26.99	98.69
5.00	41.50	0.00	350.00	1100.00	0.07	0.03	0.08	26.99	96.68
5.00	41.50	0.00	350.00	1100.00	0.10	0.03	0.08	26.99	96.08
5.00	41.50	0.00	350.00	1100.00	0.13	0.03	0.08	26.99	97.28
5.00	41.50	0.00	350.00	1600.00	0.07	0.03	0.08	26.99	98.81
5.00	41.50	0.00	350.00	1600.00	0.10	0.03	0.08	26.99	98.88
5.00	41.50	0.00	350.00	1600.00	0.13	0.03	0.08	26.99	99.29
5.00	41.50	0.00	350.00	2100.00	0.07	0.03	0.08	26.99	99.14
5.00	41.50	0.00	350.00	2100.00	0.10	0.03	0.08	26.99	99.40
5.00	41.50	0.00	350.00	2100.00	0.13	0.03	0.08	26.99	99.37
5.00	25.60	0.00	300.00	1200.00	0.15	0.03	0.10	1.00	99.96
5.00	41.50	0.00	300.00	1000.00	0.15	0.05	0.09	18.00	99.20
5.00	41.50	0.00	300.00	1500.00	0.15	0.05	0.09	18.00	96.20
5.00	41.50	0.00	300.00	2000.00	0.15	0.05	0.09	18.00	85.40
5.00	41.50	0.00	400.00	1000.00	0.15	0.05	0.09	18.00	99.70
5.00	41.50	0.00	400.00	1500.00	0.15	0.05	0.09	18.00	99.30
5.00	41.50	0.00	400.00	2000.00	0.15	0.05	0.09	18.00	97.00
5.00	41.50	0.00	500.00	1000.00	0.15	0.05	0.09	18.00	99.30
5.00	41.50	0.00	500.00	1500.00	0.15	0.05	0.09	18.00	99.70
5.00	41.50	0.00	500.00	2000.00	0.15	0.05	0.09	18.00	99.70
5.00	41.50	0.00	600.00	1000.00	0.15	0.05	0.09	18.00	99.20
5.00	41.50	0.00	600.00	1500.00	0.15	0.05	0.09	18.00	99.60
5.00	41.50	0.00	600.00	2000.00	0.15	0.05	0.09	18.00	99.80
5.00	41.50	0.00	700.00	1000.00	0.15	0.05	0.09	18.00	99.30
5.00	41.50	0.00	700.00	1500.00	0.15	0.05	0.09	18.00	99.40
5.00	41.50	0.00	700.00	2000.00	0.15	0.05	0.09	18.00	99.60
5.00	41.50	0.00	800.00	1000.00	0.15	0.05	0.09	18.00	99.50
5.00	41.50	0.00	800.00	1500.00	0.15	0.05	0.09	18.00	99.80
5.00	41.50	0.00	800.00	2000.00	0.15	0.05	0.09	18.00	99.70
5.00	41.50	0.00	350.00	1150.00	0.17	0.05	0.10	3.00	98.63
5.00	41.50	0.00	350.00	1150.00	0.17	0.05	0.10	3.00	98.72
5.00	41.50	0.00	350.00	1150.00	0.17	0.05	0.10	3.00	98.69
5.00	41.00	0.00	150.00	1200.00	0.13	0.03	0.07	64.94	94.40
5.00	41.00	0.00	200.00	1200.00	0.13	0.03	0.07	64.94	97.30
5.00	41.00	0.00	250.00	1200.00	0.13	0.03	0.07	64.94	97.20
5.00	41.00	0.00	300.00	1200.00	0.13	0.03	0.07	64.94	97.60
5.00	41.00	0.00	350.00	1200.00	0.13	0.03	0.07	64.94	96.80
5.00	41.00	0.00	150.00	1200.00	0.13	0.03	0.07	64.94	94.50
5.00	41.00	0.00	200.00	1200.00	0.13	0.03	0.07	64.94	97.40
5.00	41.00	0.00	250.00	1200.00	0.13	0.03	0.07	64.94	97.30
5.00	41.00	0.00	300.00	1200.00	0.13	0.03	0.07	64.94	97.70
5.00	41.00	0.00	350.00	1200.00	0.13	0.03	0.07	64.94	96.90
5.00	41.00	0.00	250.00	1200.00	0.09	0.03	0.07	64.94	97.10
5.00	41.00	0.00	250.00	1200.00	0.11	0.03	0.07	64.94	98.40
5.00	41.00	0.00	250.00	1200.00	0.13	0.03	0.07	64.94	97.80
5.00	41.00	0.00	250.00	1200.00	0.15	0.03	0.07	64.94	98.60
5.00	41.00	0.00	250.00	1200.00	0.17	0.03	0.07	64.94	98.10
5.00	41.00	0.00	250.00	1200.00	0.09	0.03	0.07	64.94	97.50
5.00	41.00	0.00	250.00	1200.00	0.11	0.03	0.07	64.94	98.40
5.00	41.00	0.00	250.00	1200.00	0.13	0.03	0.07	64.94	98.30
5.00	41.00	0.00	250.00	1200.00	0.15	0.03	0.07	64.94	97.80
5.00	41.00	0.00	250.00	1200.00	0.17	0.03	0.07	64.94	97.90
5.00	41.00	0.00	250.00	100.00	0.13	0.03	0.07	64.94	92.90
5.00	41.00	0.00	250.00	200.00	0.13	0.03	0.07	64.94	93.00
5.00	41.00	0.00	250.00	300.00	0.13	0.03	0.07	64.94	93.70
5.00	41.00	0.00	250.00	400.00	0.13	0.03	0.07	64.94	93.30
5.00	41.00	0.00	250.00	600.00	0.13	0.03	0.07	64.94	93.30
5.00	41.00	0.00	250.00	800.00	0.13	0.03	0.07	64.94	97.30
5.00	41.00	0.00	250.00	1000.00	0.13	0.03	0.07	64.94	98.80
5.00	41.00	0.00	250.00	1200.00	0.13	0.03	0.07	64.94	98.20
5.00	41.00	0.00	250.00	1400.00	0.13	0.03	0.07	64.94	99.40
5.00	41.00	0.00	250.00	1600.00	0.13	0.03	0.07	64.94	99.10
5.00	41.00	0.00	250.00	1800.00	0.13	0.03	0.07	64.94	98.30
5.00	41.00	0.00	250.00	2000.00	0.13	0.03	0.07	64.94	97.80
5.00	41.00	0.00	250.00	2200.00	0.13	0.03	0.07	64.94	98.00
5.00	41.00	0.00	250.00	2400.00	0.13	0.03	0.07	64.94	96.50
5.00	41.00	0.00	250.00	2600.00	0.13	0.03	0.07	64.94	95.60
5.00	41.00	0.00	250.00	2800.00	0.13	0.03	0.07	64.94	93.70
5.00	41.00	0.00	250.00	3000.00	0.13	0.03	0.07	64.94	92.40
5.00	41.00	0.00	250.00	3200.00	0.13	0.03	0.07	64.94	91.00
5.00	41.00	0.00	250.00	3400.00	0.13	0.03	0.07	64.94	88.20
5.00	41.00	0.00	250.00	3600.00	0.13	0.03	0.07	64.94	89.80
5.00	41.00	0.00	250.00	4200.00	0.13	0.03	0.07	64.94	87.80
5.00	41.00	0.00	250.00	5000.00	0.13	0.03	0.07	64.94	84.80
5.00	41.00	0.00	250.00	10000.00	0.13	0.03	0.07	64.94	76.80
5.00	41.00	0.00	250.00	400.00	0.13	0.06	0.07	64.94	94.50
5.00	41.00	0.00	250.00	500.00	0.13	0.06	0.07	64.94	95.20
5.00	41.00	0.00	250.00	600.00	0.13	0.06	0.07	64.94	96.70
5.00	41.00	0.00	250.00	700.00	0.13	0.06	0.07	64.94	95.80
5.00	41.00	0.00	250.00	800.00	0.13	0.06	0.07	64.94	98.10
5.00	41.00	0.00	250.00	900.00	0.13	0.06	0.07	64.94	99.20
5.00	41.00	0.00	250.00	1000.00	0.13	0.06	0.07	64.94	99.30
5.00	41.00	0.00	250.00	1100.00	0.13	0.06	0.07	64.94	99.50
5.00	41.00	0.00	250.00	1200.00	0.13	0.06	0.07	64.94	99.50
5.00	41.00	0.00	250.00	1400.00	0.13	0.06	0.07	64.94	98.50
5.00	41.00	0.00	250.00	1600.00	0.13	0.06	0.07	64.94	96.90
5.00	41.00	0.00	250.00	1800.00	0.13	0.06	0.07	64.94	94.50
5.00	41.00	0.00	250.00	250.00	0.13	0.09	0.07	64.94	94.60
5.00	41.00	0.00	250.00	325.00	0.13	0.09	0.07	64.94	95.40
5.00	41.00	0.00	250.00	400.00	0.13	0.09	0.07	64.94	95.70
5.00	41.00	0.00	250.00	475.00	0.13	0.09	0.07	64.94	96.90
5.00	41.00	0.00	250.00	550.00	0.13	0.09	0.07	64.94	97.30
5.00	41.00	0.00	250.00	800.00	0.13	0.09	0.07	64.94	98.30
5.00	41.00	0.00	250.00	1000.00	0.13	0.09	0.07	64.94	98.10
5.00	41.00	0.00	250.00	1400.00	0.13	0.09	0.07	64.94	93.50
5.00	41.00	0.00	250.00	1600.00	0.13	0.09	0.07	64.94	92.80
5.00	41.00	0.00	250.00	1800.00	0.13	0.09	0.07	64.94	86.10
5.00	25.68	0.00	140.00	300.00	0.05	0.03	0.07	74.96	91.84
5.00	25.68	0.00	140.00	400.00	0.05	0.03	0.07	74.96	94.52
5.00	25.68	0.00	140.00	500.00	0.05	0.03	0.07	74.96	95.10
5.00	25.68	0.00	140.00	600.00	0.05	0.03	0.07	74.96	96.55
5.00	25.68	0.00	140.00	700.00	0.05	0.03	0.07	74.96	98.26
5.00	25.68	0.00	140.00	800.00	0.05	0.03	0.07	74.96	99.58
5.00	25.68	0.00	140.00	900.00	0.05	0.03	0.07	74.96	97.70
5.00	25.68	0.00	140.00	1000.00	0.05	0.03	0.07	74.96	96.95
5.00	25.68	0.00	140.00	1100.00	0.05	0.03	0.07	74.96	95.59
5.00	25.68	0.00	140.00	1200.00	0.05	0.03	0.07	74.96	94.41
5.00	25.68	0.00	140.00	1300.00	0.05	0.03	0.07	74.96	93.56
5.00	25.68	0.00	140.00	1400.00	0.05	0.03	0.07	74.96	91.53
5.00	25.68	0.00	140.00	1500.00	0.05	0.03	0.07	74.96	90.43
5.00	25.68	0.00	140.00	1600.00	0.05	0.03	0.07	74.96	89.50
5.00	25.68	0.00	140.00	1700.00	0.05	0.03	0.07	74.96	88.24
5.00	25.68	0.00	150.00	300.00	0.05	0.03	0.07	74.96	90.48
5.00	25.68	0.00	150.00	400.00	0.05	0.03	0.07	74.96	93.43
5.00	25.68	0.00	150.00	500.00	0.05	0.03	0.07	74.96	94.81
5.00	25.68	0.00	150.00	600.00	0.05	0.03	0.07	74.96	95.99
5.00	25.68	0.00	150.00	700.00	0.05	0.03	0.07	74.96	97.94
5.00	25.68	0.00	150.00	800.00	0.05	0.03	0.07	74.96	98.87
5.00	25.68	0.00	150.00	900.00	0.05	0.03	0.07	74.96	99.23
5.00	25.68	0.00	150.00	1000.00	0.05	0.03	0.07	74.96	97.52
5.00	25.68	0.00	150.00	1100.00	0.05	0.03	0.07	74.96	96.05
5.00	25.68	0.00	150.00	1200.00	0.05	0.03	0.07	74.96	95.64
5.00	25.68	0.00	150.00	1300.00	0.05	0.03	0.07	74.96	94.22
5.00	25.68	0.00	150.00	1400.00	0.05	0.03	0.07	74.96	93.16
5.00	25.68	0.00	150.00	1500.00	0.05	0.03	0.07	74.96	91.07
5.00	25.68	0.00	150.00	1600.00	0.05	0.03	0.07	74.96	90.29
5.00	25.68	0.00	150.00	1700.00	0.05	0.03	0.07	74.96	89.97
5.00	25.68	0.00	160.00	300.00	0.05	0.03	0.07	74.96	90.11
5.00	25.68	0.00	160.00	400.00	0.05	0.03	0.07	74.96	92.68
5.00	25.68	0.00	160.00	500.00	0.05	0.03	0.07	74.96	94.31
5.00	25.68	0.00	160.00	600.00	0.05	0.03	0.07	74.96	95.65
5.00	25.68	0.00	160.00	700.00	0.05	0.03	0.07	74.96	97.43
5.00	25.68	0.00	160.00	800.00	0.05	0.03	0.07	74.96	98.27
5.00	25.68	0.00	160.00	900.00	0.05	0.03	0.07	74.96	98.58
5.00	25.68	0.00	160.00	1000.00	0.05	0.03	0.07	74.96	98.83
5.00	25.68	0.00	160.00	1100.00	0.05	0.03	0.07	74.96	97.30
5.00	25.68	0.00	160.00	1200.00	0.05	0.03	0.07	74.96	96.25
5.00	25.68	0.00	160.00	1300.00	0.05	0.03	0.07	74.96	95.05
5.00	25.68	0.00	160.00	1400.00	0.05	0.03	0.07	74.96	94.33
5.00	25.68	0.00	160.00	1500.00	0.05	0.03	0.07	74.96	93.45
5.00	25.68	0.00	160.00	1600.00	0.05	0.03	0.07	74.96	91.66
5.00	25.68	0.00	160.00	1700.00	0.05	0.03	0.07	74.96	90.58
5.00	25.68	0.00	170.00	300.00	0.05	0.03	0.07	74.96	86.34
5.00	25.68	0.00	170.00	400.00	0.05	0.03	0.07	74.96	92.22
5.00	25.68	0.00	170.00	500.00	0.05	0.03	0.07	74.96	93.87
5.00	25.68	0.00	170.00	600.00	0.05	0.03	0.07	74.96	95.38
5.00	25.68	0.00	170.00	700.00	0.05	0.03	0.07	74.96	96.34
5.00	25.68	0.00	170.00	800.00	0.05	0.03	0.07	74.96	97.44
5.00	25.68	0.00	170.00	900.00	0.05	0.03	0.07	74.96	98.88
5.00	25.68	0.00	170.00	1000.00	0.05	0.03	0.07	74.96	99.39
5.00	25.68	0.00	170.00	1100.00	0.05	0.03	0.07	74.96	98.02
5.00	25.68	0.00	170.00	1200.00	0.05	0.03	0.07	74.96	97.08
5.00	25.68	0.00	170.00	1300.00	0.05	0.03	0.07	74.96	96.47
5.00	25.68	0.00	170.00	1400.00	0.05	0.03	0.07	74.96	95.21
5.00	25.68	0.00	170.00	1500.00	0.05	0.03	0.07	74.96	94.25
5.00	25.68	0.00	170.00	1600.00	0.05	0.03	0.07	74.96	93.40
5.00	25.68	0.00	170.00	1700.00	0.05	0.03	0.07	74.96	91.47
5.00	25.68	0.00	180.00	300.00	0.05	0.03	0.07	74.96	85.48
5.00	25.68	0.00	180.00	400.00	0.05	0.03	0.07	74.96	91.63
5.00	25.68	0.00	180.00	500.00	0.05	0.03	0.07	74.96	93.13
5.00	25.68	0.00	180.00	600.00	0.05	0.03	0.07	74.96	95.11
5.00	25.68	0.00	180.00	700.00	0.05	0.03	0.07	74.96	96.10
5.00	25.68	0.00	180.00	800.00	0.05	0.03	0.07	74.96	97.12
5.00	25.68	0.00	180.00	900.00	0.05	0.03	0.07	74.96	98.26
5.00	25.68	0.00	180.00	1000.00	0.05	0.03	0.07	74.96	99.82
5.00	25.68	0.00	180.00	1100.00	0.05	0.03	0.07	74.96	98.56
5.00	25.68	0.00	180.00	1200.00	0.05	0.03	0.07	74.96	97.48
5.00	25.68	0.00	180.00	1300.00	0.05	0.03	0.07	74.96	96.95
5.00	25.68	0.00	180.00	1400.00	0.05	0.03	0.07	74.96	96.66
5.00	25.68	0.00	180.00	1500.00	0.05	0.03	0.07	74.96	95.22
5.00	25.68	0.00	180.00	1600.00	0.05	0.03	0.07	74.96	94.42
5.00	25.68	0.00	180.00	1700.00	0.05	0.03	0.07	74.96	92.73
5.00	31.43	0.00	370.00	1573.00	0.16	0.03	0.07	12.00	99.84
5.00	31.43	0.00	370.00	1511.00	0.16	0.03	0.07	12.00	99.91
5.00	31.43	0.00	370.00	1454.00	0.16	0.03	0.07	12.00	99.92
5.00	31.43	0.00	370.00	1402.00	0.16	0.03	0.07	12.00	99.85
5.00	31.43	0.00	370.00	1352.00	0.16	0.03	0.07	12.00	99.81
5.00	31.43	0.00	370.00	1306.00	0.16	0.03	0.07	12.00	99.73
5.00	31.43	0.00	370.00	1398.00	0.18	0.03	0.07	12.00	99.82
5.00	31.43	0.00	370.00	1344.00	0.18	0.03	0.07	12.00	99.91
5.00	31.43	0.00	370.00	1293.00	0.18	0.03	0.07	12.00	99.89
5.00	31.43	0.00	370.00	1246.00	0.18	0.03	0.07	12.00	99.84
5.00	31.43	0.00	370.00	1202.00	0.18	0.03	0.07	12.00	99.82
5.00	31.43	0.00	370.00	1161.00	0.18	0.03	0.07	12.00	99.74
5.00	35.00	0.00	125.00	1675.00	0.05	0.03	0.15	27.00	83.90
5.00	35.00	0.00	125.00	1675.00	0.10	0.03	0.15	27.00	75.30
5.00	35.00	0.00	125.00	1025.00	0.10	0.03	0.15	27.00	90.60
5.00	35.00	0.00	150.00	1350.00	0.12	0.03	0.15	27.00	89.20
5.00	35.00	0.00	125.00	1675.00	0.10	0.03	0.15	27.00	70.10
5.00	35.00	0.00	150.00	700.00	0.08	0.03	0.15	27.00	89.60
5.00	35.00	0.00	150.00	1350.00	0.08	0.03	0.15	27.00	90.10
5.00	35.00	0.00	125.00	1675.00	0.05	0.03	0.15	27.00	84.60
5.00	35.00	0.00	175.00	1025.00	0.10	0.03	0.15	27.00	98.30
5.00	35.00	0.00	175.00	1675.00	0.10	0.03	0.15	27.00	94.50
5.00	35.00	0.00	125.00	1025.00	0.05	0.03	0.15	27.00	88.20
5.00	35.00	0.00	150.00	1350.00	0.03	0.03	0.15	27.00	89.50
5.00	35.00	0.00	125.00	1025.00	0.05	0.03	0.15	27.00	85.90
5.00	35.00	0.00	150.00	1350.00	0.08	0.03	0.15	27.00	92.50
5.00	35.00	0.00	100.00	1350.00	0.08	0.03	0.15	27.00	79.50
5.00	35.00	0.00	150.00	1350.00	0.08	0.03	0.15	27.00	89.90
5.00	35.00	0.00	175.00	1025.00	0.05	0.03	0.15	27.00	96.50
5.00	35.00	0.00	125.00	1025.00	0.10	0.03	0.15	27.00	90.70
5.00	35.00	0.00	175.00	1675.00	0.05	0.03	0.15	27.00	93.60
5.00	35.00	0.00	175.00	1675.00	0.10	0.03	0.15	27.00	86.90
5.00	35.00	0.00	200.00	1350.00	0.08	0.03	0.15	27.00	99.20
5.00	35.00	0.00	150.00	2000.00	0.08	0.03	0.15	27.00	82.00
5.00	35.00	0.00	175.00	1675.00	0.05	0.03	0.15	27.00	93.20
5.00	35.00	0.00	150.00	1350.00	0.08	0.03	0.15	27.00	94.50
5.00	35.00	0.00	150.00	1350.00	0.08	0.03	0.15	27.00	92.70
5.00	35.00	0.00	175.00	1025.00	0.10	0.03	0.15	27.00	99.20
5.00	35.00	0.00	175.00	1025.00	0.05	0.03	0.15	27.00	97.60
5.00	47.50	0.00	150.00	1000.00	0.05	0.05	0.12	30.00	97.33
5.00	47.50	0.00	150.00	1000.00	0.05	0.05	0.12	30.00	96.81
5.00	47.50	0.00	150.00	1000.00	0.05	0.05	0.12	30.00	96.18
5.00	41.50	0.00	370.00	1700.00	0.11	0.03	0.12	30.00	99.55
5.00	41.50	0.00	370.00	1700.00	0.12	0.03	0.12	30.00	99.26
5.00	41.50	0.00	370.00	1700.00	0.13	0.03	0.12	30.00	99.38
5.00	41.50	0.00	370.00	1600.00	0.11	0.03	0.12	30.00	99.32
5.00	41.50	0.00	370.00	1600.00	0.12	0.03	0.12	30.00	99.40
5.00	41.50	0.00	370.00	1600.00	0.13	0.03	0.12	30.00	99.29
5.00	41.50	0.00	370.00	1500.00	0.11	0.03	0.12	30.00	99.50
5.00	41.50	0.00	370.00	1500.00	0.12	0.03	0.12	30.00	99.40
5.00	41.50	0.00	370.00	1500.00	0.13	0.03	0.12	30.00	99.32
5.00	41.50	0.00	350.00	1700.00	0.11	0.03	0.12	30.00	99.44
5.00	41.50	0.00	350.00	1700.00	0.12	0.03	0.12	30.00	99.51
5.00	41.50	0.00	350.00	1700.00	0.13	0.03	0.12	30.00	99.39
5.00	41.50	0.00	350.00	1600.00	0.11	0.03	0.12	30.00	99.44
5.00	41.50	0.00	350.00	1600.00	0.12	0.03	0.12	30.00	99.55
5.00	41.50	0.00	350.00	1600.00	0.13	0.03	0.12	30.00	99.52
5.00	41.50	0.00	350.00	1500.00	0.11	0.03	0.12	30.00	99.53
5.00	41.50	0.00	350.00	1500.00	0.12	0.03	0.12	30.00	99.39
5.00	41.50	0.00	350.00	1500.00	0.13	0.03	0.12	30.00	99.49
5.00	41.50	0.00	330.00	1700.00	0.11	0.03	0.12	30.00	99.53
5.00	41.50	0.00	330.00	1700.00	0.12	0.03	0.12	30.00	99.45
5.00	41.50	0.00	330.00	1700.00	0.13	0.03	0.12	30.00	99.45
5.00	41.50	0.00	330.00	1600.00	0.11	0.03	0.12	30.00	99.39
5.00	41.50	0.00	330.00	1600.00	0.12	0.03	0.12	30.00	99.50
5.00	41.50	0.00	330.00	1600.00	0.13	0.03	0.12	30.00	99.47
5.00	41.50	0.00	330.00	1500.00	0.11	0.03	0.12	30.00	99.41
5.00	41.50	0.00	330.00	1500.00	0.12	0.03	0.12	30.00	99.53
5.00	41.50	0.00	330.00	1500.00	0.13	0.03	0.12	30.00	99.50
5.00	38.50	0.00	320.00	900.00	0.08	0.03	0.08	27.00	98.17
5.00	38.50	0.00	360.00	900.00	0.09	0.03	0.08	27.00	97.36
5.00	38.50	0.00	320.00	750.00	0.09	0.03	0.08	27.00	97.74
5.00	38.50	0.00	320.00	900.00	0.08	0.03	0.08	27.00	97.84
5.00	38.50	0.00	400.00	900.00	0.09	0.03	0.08	27.00	97.95
5.00	38.50	0.00	360.00	900.00	0.08	0.03	0.08	27.00	97.99
5.00	38.50	0.00	360.00	750.00	0.10	0.03	0.08	27.00	97.32
5.00	38.50	0.00	320.00	750.00	0.09	0.03	0.08	27.00	97.36
5.00	38.50	0.00	320.00	900.00	0.07	0.03	0.08	27.00	98.14
5.00	38.50	0.00	400.00	900.00	0.09	0.03	0.08	27.00	96.51
5.00	38.50	0.00	400.00	750.00	0.10	0.03	0.08	27.00	97.21
5.00	38.50	0.00	360.00	900.00	0.08	0.03	0.08	27.00	97.95
5.00	38.50	0.00	320.00	600.00	0.10	0.03	0.08	27.00	97.39
5.00	38.50	0.00	360.00	750.00	0.09	0.03	0.08	27.00	98.17
5.00	38.50	0.00	320.00	750.00	0.08	0.03	0.08	27.00	97.78
5.00	38.50	0.00	360.00	600.00	0.11	0.03	0.08	27.00	96.88
5.00	38.50	0.00	400.00	900.00	0.08	0.03	0.08	27.00	97.58
5.00	38.50	0.00	400.00	750.00	0.10	0.03	0.08	27.00	97.63
5.00	38.50	0.00	320.00	600.00	0.10	0.03	0.08	27.00	98.01
5.00	38.50	0.00	360.00	750.00	0.08	0.03	0.08	27.00	97.35
5.00	38.50	0.00	400.00	600.00	0.12	0.03	0.08	27.00	95.58
5.00	38.50	0.00	360.00	600.00	0.10	0.03	0.08	27.00	97.90
5.00	38.50	0.00	400.00	750.00	0.09	0.03	0.08	27.00	96.94
5.00	38.50	0.00	320.00	600.00	0.09	0.03	0.08	27.00	98.02
5.00	38.50	0.00	400.00	600.00	0.11	0.03	0.08	27.00	97.91
5.00	38.50	0.00	360.00	600.00	0.10	0.03	0.08	27.00	97.25
5.00	38.50	0.00	400.00	600.00	0.10	0.03	0.08	27.00	98.12
5.00	34.00	0.00	260.00	1400.00	0.08	0.03	0.08	6.00	98.92
5.00	34.00	0.00	300.00	1400.00	0.08	0.03	0.08	6.00	99.43
5.00	34.00	0.00	340.00	1400.00	0.08	0.03	0.08	6.00	99.60
5.00	34.00	0.00	260.00	1400.00	0.08	0.03	0.08	6.00	99.64
5.00	34.00	0.00	300.00	1400.00	0.08	0.03	0.08	6.00	99.78
5.00	34.00	0.00	340.00	1400.00	0.08	0.03	0.08	6.00	99.94
5.00	28.00	0.00	200.00	800.00	0.10	0.02	0.08	9.00	94.38
5.00	28.00	0.00	200.00	1000.00	0.15	0.04	0.08	9.00	95.13
5.00	28.00	0.00	200.00	1200.00	0.20	0.06	0.08	9.00	92.51
5.00	28.00	0.00	250.00	800.00	0.15	0.06	0.08	9.00	95.88
5.00	28.00	0.00	250.00	1000.00	0.20	0.02	0.08	9.00	98.13
5.00	28.00	0.00	250.00	1200.00	0.10	0.04	0.08	9.00	97.38
5.00	28.00	0.00	300.00	800.00	0.20	0.04	0.08	9.00	97.00
5.00	28.00	0.00	300.00	1000.00	0.10	0.06	0.08	9.00	96.63
5.00	28.00	0.00	300.00	1200.00	0.15	0.02	0.08	9.00	97.75
6.00	39.80	0.00	200.00	200.00	0.12	0.05	0.08	5.00	99.04
6.00	39.80	0.00	200.00	270.00	0.09	0.05	0.08	5.00	94.60
6.00	39.80	0.00	200.00	480.00	0.09	0.03	0.08	5.00	96.70
6.00	39.80	0.00	200.00	340.00	0.12	0.03	0.08	5.00	99.31
6.00	39.80	0.00	200.00	300.00	0.08	0.05	0.08	5.00	97.90
6.00	29.50	0.00	250.00	1302.00	0.12	0.03	0.07	25.00	97.36
6.00	29.50	0.00	275.00	1432.00	0.12	0.03	0.07	25.00	96.58
6.00	29.50	0.00	300.00	1563.00	0.12	0.03	0.07	25.00	96.07
6.00	29.50	0.00	325.00	1693.00	0.12	0.03	0.07	25.00	95.72
6.00	29.50	0.00	350.00	1823.00	0.12	0.03	0.07	25.00	89.72
6.00	29.50	0.00	250.00	1042.00	0.12	0.03	0.07	25.00	99.15
6.00	29.50	0.00	275.00	1146.00	0.12	0.03	0.07	25.00	99.08
6.00	29.50	0.00	300.00	1250.00	0.12	0.03	0.07	25.00	96.68
6.00	29.50	0.00	325.00	1354.00	0.12	0.03	0.07	25.00	98.90
6.00	29.50	0.00	350.00	1458.00	0.12	0.03	0.07	25.00	96.31
6.00	29.50	0.00	250.00	868.00	0.12	0.03	0.07	25.00	98.90
6.00	29.50	0.00	275.00	955.00	0.12	0.03	0.07	25.00	99.57
6.00	29.50	0.00	300.00	1042.00	0.12	0.03	0.07	25.00	99.81
6.00	29.50	0.00	325.00	1128.00	0.12	0.03	0.07	25.00	99.32
6.00	29.50	0.00	350.00	1215.00	0.12	0.03	0.07	25.00	98.42
6.00	29.50	0.00	250.00	744.00	0.12	0.03	0.07	25.00	99.54
6.00	29.50	0.00	275.00	818.00	0.12	0.03	0.07	25.00	99.97
6.00	29.50	0.00	300.00	893.00	0.12	0.03	0.07	25.00	99.80
6.00	29.50	0.00	325.00	967.00	0.12	0.03	0.07	25.00	99.72
6.00	29.50	0.00	350.00	1042.00	0.12	0.03	0.07	25.00	99.13
6.00	29.50	0.00	250.00	651.00	0.12	0.03	0.07	25.00	99.95
6.00	29.50	0.00	275.00	716.00	0.12	0.03	0.07	25.00	99.93
6.00	29.50	0.00	300.00	781.00	0.12	0.03	0.07	25.00	99.88
6.00	29.50	0.00	325.00	846.00	0.12	0.03	0.07	25.00	99.62
6.00	29.50	0.00	350.00	911.00	0.12	0.03	0.07	25.00	99.74
6.00	34.00	0.00	160.00	650.00	0.10	0.03	0.05	20.00	99.47
6.00	34.00	0.00	170.00	784.00	0.10	0.03	0.05	20.00	99.14
6.00	34.00	0.00	170.00	700.00	0.10	0.03	0.05	20.00	99.08
6.00	34.00	0.00	170.00	700.00	0.10	0.03	0.05	20.00	99.46
6.00	34.00	0.00	170.00	700.00	0.10	0.03	0.05	20.00	99.08
6.00	34.00	0.00	170.00	700.00	0.10	0.03	0.05	20.00	99.55
6.00	34.00	0.00	160.00	750.00	0.09	0.03	0.05	20.00	99.98
6.00	34.00	0.00	180.00	750.00	0.09	0.03	0.05	20.00	99.99
6.00	34.00	0.00	180.00	650.00	0.10	0.03	0.05	20.00	98.56
6.00	34.00	0.00	186.82	700.00	0.10	0.03	0.05	20.00	99.48
6.00	34.00	0.00	170.00	700.00	0.09	0.03	0.05	20.00	99.64
6.00	34.00	0.00	170.00	616.00	0.10	0.03	0.05	20.00	98.70
6.00	34.00	0.00	170.00	700.00	0.10	0.03	0.05	20.00	99.02
6.00	34.00	0.00	180.00	650.00	0.09	0.03	0.05	20.00	99.10
6.00	34.00	0.00	160.00	750.00	0.10	0.03	0.05	20.00	99.89
6.00	34.00	0.00	153.18	700.00	0.10	0.03	0.05	20.00	99.99
6.00	34.00	0.00	180.00	750.00	0.10	0.03	0.05	20.00	97.89
6.00	34.00	0.00	160.00	650.00	0.09	0.03	0.05	20.00	98.18
6.00	34.00	0.00	170.00	700.00	0.10	0.03	0.05	20.00	98.91
6.00	34.00	0.00	170.00	700.00	0.10	0.03	0.05	20.00	99.25
6.00	34.00	0.00	80.00	200.00	0.11	0.03	0.11	22.00	95.27
6.00	34.00	0.00	100.00	300.00	0.11	0.03	0.11	22.00	91.59
6.00	34.00	0.00	120.00	300.00	0.11	0.03	0.11	22.00	93.69
6.00	34.00	0.00	120.00	400.00	0.11	0.03	0.11	22.00	96.68
6.00	34.00	0.00	140.00	400.00	0.11	0.03	0.11	22.00	96.21
6.00	34.00	0.00	140.00	500.00	0.11	0.03	0.11	22.00	96.56
6.00	34.00	0.00	160.00	400.00	0.11	0.03	0.11	22.00	95.90
6.00	34.00	0.00	160.00	500.00	0.11	0.03	0.11	22.00	96.68
6.00	34.00	0.00	180.00	400.00	0.11	0.03	0.11	22.00	96.60
6.00	34.00	0.00	180.00	500.00	0.11	0.03	0.11	22.00	98.45
6.00	34.00	0.00	180.00	600.00	0.11	0.03	0.11	22.00	99.61
6.00	34.00	0.00	80.00	200.00	0.11	0.05	0.11	22.00	89.19
6.00	34.00	0.00	100.00	300.00	0.11	0.05	0.11	22.00	89.93
6.00	34.00	0.00	120.00	300.00	0.11	0.05	0.11	22.00	88.39
6.00	34.00	0.00	120.00	400.00	0.11	0.05	0.11	22.00	90.88
6.00	34.00	0.00	140.00	400.00	0.11	0.05	0.11	22.00	90.59
6.00	34.00	0.00	140.00	500.00	0.11	0.05	0.11	22.00	96.93
6.00	34.00	0.00	160.00	400.00	0.11	0.05	0.11	22.00	95.24
6.00	34.00	0.00	160.00	500.00	0.11	0.05	0.11	22.00	95.31
6.00	34.00	0.00	180.00	400.00	0.11	0.05	0.11	22.00	93.18
6.00	34.00	0.00	180.00	500.00	0.11	0.05	0.11	22.00	98.48
6.00	34.00	0.00	180.00	600.00	0.11	0.05	0.11	22.00	99.35
6.00	42.22	0.00	250.00	800.00	0.07	0.05	0.05	20.00	99.37
6.00	42.22	0.00	350.00	800.00	0.07	0.05	0.05	20.00	98.58
6.00	42.22	0.00	250.00	1200.00	0.07	0.05	0.05	20.00	98.63
6.00	42.22	0.00	350.00	1200.00	0.07	0.05	0.05	20.00	98.68
6.00	42.22	0.00	250.00	800.00	0.13	0.05	0.05	20.00	98.26
6.00	42.22	0.00	350.00	800.00	0.13	0.05	0.05	20.00	98.79
6.00	42.22	0.00	250.00	1200.00	0.13	0.05	0.05	20.00	96.90
6.00	42.22	0.00	350.00	1200.00	0.13	0.05	0.05	20.00	98.20
6.00	42.22	0.00	215.91	1000.00	0.10	0.05	0.05	20.00	98.20
6.00	42.22	0.00	384.09	1000.00	0.10	0.05	0.05	20.00	98.83
6.00	42.22	0.00	300.00	663.64	0.10	0.05	0.05	20.00	99.21
6.00	42.22	0.00	300.00	1336.36	0.10	0.05	0.05	20.00	98.25
6.00	42.22	0.00	300.00	1000.00	0.05	0.05	0.05	20.00	99.09
6.00	42.22	0.00	300.00	1000.00	0.15	0.05	0.05	20.00	97.81
6.00	42.22	0.00	300.00	1000.00	0.10	0.05	0.05	20.00	99.22
6.00	42.22	0.00	300.00	1000.00	0.10	0.05	0.05	20.00	99.14
6.00	42.22	0.00	300.00	1000.00	0.10	0.05	0.05	20.00	99.26
6.00	42.22	0.00	300.00	1000.00	0.10	0.05	0.05	20.00	99.26
6.00	42.22	0.00	300.00	1000.00	0.10	0.05	0.05	20.00	99.33
6.00	42.22	0.00	300.00	1000.00	0.10	0.05	0.05	20.00	99.28
6.00	44.50	0.00	250.00	520.00	0.12	0.05	0.07	14.99	99.91
6.00	44.50	0.00	250.00	620.00	0.12	0.05	0.07	14.99	99.89
6.00	44.50	0.00	250.00	720.00	0.12	0.05	0.07	14.99	99.98
6.00	44.50	0.00	250.00	820.00	0.12	0.05	0.07	14.99	99.86
6.00	44.50	0.00	250.00	920.00	0.12	0.05	0.07	14.99	99.74
6.00	44.50	0.00	300.00	520.00	0.12	0.05	0.07	14.99	99.76
6.00	44.50	0.00	300.00	620.00	0.12	0.05	0.07	14.99	99.92
6.00	44.50	0.00	300.00	720.00	0.12	0.05	0.07	14.99	99.89
6.00	44.50	0.00	300.00	820.00	0.12	0.05	0.07	14.99	99.93
6.00	44.50	0.00	300.00	920.00	0.12	0.05	0.07	14.99	99.94
6.00	44.50	0.00	350.00	520.00	0.12	0.05	0.07	14.99	99.63
6.00	44.50	0.00	350.00	620.00	0.12	0.05	0.07	14.99	99.92
6.00	44.50	0.00	350.00	720.00	0.12	0.05	0.07	14.99	99.97
6.00	44.50	0.00	350.00	820.00	0.12	0.05	0.07	14.99	99.99
6.00	44.50	0.00	350.00	920.00	0.12	0.05	0.07	14.99	99.99
6.00	29.11	0.00	200.00	750.00	0.13	0.04	0.07	30.00	98.95
6.00	29.11	0.00	175.00	650.00	0.12	0.04	0.07	30.00	98.16
6.00	29.11	0.00	200.00	550.00	0.13	0.04	0.07	30.00	98.30
6.00	29.11	0.00	200.00	750.00	0.13	0.04	0.07	30.00	98.31
